Repository: molincya/molincya.github.io

File: pvd-opportunity-intelligence/cases/CASE-001-ta-c-oil-free-aluminum-punching-die.md
---
title: "PVD应用案例 001｜ta-C涂层在无油铝板冲孔模具中的应用与工艺迭代"
date: 2026-11-28
permalink: /pvd-opportunity-intelligence/cases/CASE-001-ta-c-oil-free-aluminum-punching-die.html
type: case
---

# PVD应用案例 001｜ta-C涂层在无油铝板冲孔模具中的应用与工艺迭代

**案例编号：** NAXAU-PVD-CASE-001  
**应用领域：** 铝板冲压 / 冲孔模具  
**核心涂层：** DLC、ta-C（四面体非晶碳）  
**主要失效问题：** 铝材粘附与粘着磨损  
**案例作者：** 刘军  
**数据来源：** 刘军·PVD涂层打样归档  
**数据性质：** 实际打样记录  
**数据状态：** 持续追踪

## 01｜案例定义

本案例针对1 mm厚铝板的无油冲孔加工，通过三轮PVD涂层打样，探索改善模具表面铝材粘附、延长模具使用寿命的涂层方案。

客户原有无涂层模具单件冲孔数量约为2,000件。由于铝材较软，在无油冲压条件下，铝材容易粘附于模具工作表面，形成铝粉堆积及粘着磨损，影响模具的连续加工能力。

本次打样的核心思路是：针对铝材粘着磨损这一主要失效问题，调整碳基涂层材料及膜厚，寻找更合适的抗粘附方案。

**核心工程问题：**

在无油铝板冲孔工况下，如何通过DLC及ta-C涂层体系优化，降低铝材粘附，改善冲孔模具的实际使用表现？

## 02｜工况与原始基准

| 项目 | 实际条件 |
|---|---|
| 加工方式 | 冲孔 |
| 工件材料 | 铝板 |
| 工件厚度 | 1 mm |
| 冲压环境 | 无油 |
| 模具材料 | 模具钢 |
| 模具硬度 | 62 HRC |
| 模具表面粗糙度 | Ra 0.4 |
| 无涂层冲孔数量 | 约2,000件 |
| 主要失效问题 | 铝材粘附、粘着磨损 |

原始模具在约2,000件冲孔后达到客户记录的原有使用数量。

铝材粘附是本次涂层改进需要重点解决的问题，因此涂层选择不仅需要考虑硬度，还需要关注表面抗粘附特性、涂层完整性及实际冲压工况下的稳定性。

## 03｜涂层方案与打样迭代

本次打样经历三个阶段。

### 第一轮：常规DLC涂层

| 参数 | 实测记录 |
|---|---|
| 涂层类型 | DLC |
| 涂层硬度 | 约2,000 HV |
| 涂层厚度 | 2 μm |
| 打底层 | CrN（氮化铬） |
| 冲孔数量 | 5,000件 |

**结果：**

相较无涂层模具约2,000件的原始记录，DLC方案实现了5,000件冲孔数量。

该方案取得一定改善，但仍有进一步提升空间。

### 第二轮：七彩ta-C涂层

考虑到铝材冲压主要面临粘着磨损问题，将涂层体系调整为七彩ta-C。

| 参数 | 实测记录 |
|---|---|
| 涂层类型 | 七彩ta-C |
| 涂层硬度 | 4,500–6,000 HV |
| 涂层厚度 | 0.4 μm |
| 冲孔数量 | 10,000件 |

**调整原因：**

尝试利用ta-C的高硬度及其碳基涂层特性，改善铝材粘附问题。

**结果：**

冲孔数量提升至10,000件，显示出较好的应用潜力。

但本轮膜厚仅0.4 μm。结合本次打样表现，考虑进一步研究膜厚及涂层缺陷对实际使用效果的影响。

### 第三轮：增加ta-C膜厚

在第二轮基础上，将ta-C膜厚增加至2.5 μm。

| 参数 | 实测记录 |
|---|---|
| 涂层类型 | 七彩ta-C |
| 涂层硬度 | 约3,000 HV |
| 涂层厚度 | 2.5 μm |
| 当前冲孔数量 | 20,000件 |
| 当前模具状态 | 仍在正常使用 |

**调整结果：**

本轮ta-C涂层硬度由第二轮的4,500–6,000 HV下降至约3,000 HV，但膜厚增加至2.5 μm。

截至本次记录，模具已经完成20,000次冲孔，仍在正常使用，尚未达到最终失效状态。

目前在冲头R角位置观察到较明显的磨损迹象，并开始出现铝粉粘附。

因此，20,000件为当前累计冲孔数量，而不是最终模具寿命。

## 04｜实测结果与工程判断

### 三轮打样结果对比

| 涂层方案 | 硬度 | 膜厚 | 冲孔数量 |
|---|---:|---:|---:|
| 无涂层基准 | — | — | 约2,000件 |
| DLC + CrN打底 | 2,000 HV | 2 μm | 5,000件 |
| 七彩ta-C | 4,500–6,000 HV | 0.4 μm | 10,000件 |
| 七彩ta-C | 约3,000 HV | 2.5 μm | 20,000件，仍在使用 |

三轮打样均在相同的无油冲压条件下进行。

### 主要工程发现

**1. 涂层选择需要匹配实际失效模式。**

本案例的主要问题是铝材粘附及粘着磨损。涂层选择不能仅以硬度高低作为判断依据，还需要关注抗铝粘附表现。

**2. ta-C在本次应用中表现出较好的改善潜力。**

从DLC调整为ta-C后，实际冲孔数量由5,000件提升至10,000件。

**3. 涂层硬度并非唯一决定因素。**

第三轮采用约3,000 HV的ta-C，虽然硬度低于第二轮，但增加膜厚后，目前冲孔数量已经达到20,000件。

这说明在本案例中，涂层硬度与膜厚需要结合实际使用表现综合评价。

**4. 冲头R角是下一步重点观察位置。**

第三轮目前出现的磨损及铝粉粘附集中表现于冲头R角位置。后续需要进一步检查局部涂层覆盖、磨损形貌、铝材粘附状态及刃口几何形状，确定实际失效机制。

### 应用机会判断

本案例值得进一步拓展验证的应用包括：

- 无油铝板冲孔模具
- 铝合金精密冲压模具
- 铝材切边及修边模具
- 铝材成形模具
- 容易发生铝材粘附的冲压工具

**工程经验判断：**

对于适合采用ta-C的模具应用，相较无涂层模具，2–10倍的使用寿命提升可以作为初步探索的目标区间。但这一经验判断尚不能由本案例单独证明为通用规律。

## 05｜来源与验证信息

**案例作者：** 刘军

**数据来源：** 刘军·PVD涂层打样归档

**归档平台：** [https://pvd.naxauam.com/](https://pvd.naxauam.com/)

**案例编号：** NAXAU-PVD-CASE-001

**数据性质：** 实际打样记录

**当前验证状态：** 持续追踪

**当前使用状态：** 第三轮模具仍在使用，当前累计冲孔20,000件。

**待补充验证内容：**

- 第三轮最终失效冲孔数量。
- 冲头R角磨损及铝粉粘附的显微形貌。
- 最终失效原因及涂层完整性。
- 铝板具体牌号。
- 冲压速度、冲裁间隙及冲头R角尺寸。
- 涂层硬度及膜厚的检测方法。

**数据边界说明：**

本文数据来自实际打样记录，属于具体模具及工况下的工程实测经验，不代表标准化实验室对比试验。20,000件为当前累计冲孔数量，不是最终失效寿命。不同铝材牌号、模具结构、冲压速度及其他工况可能影响最终表现。

**数据来源：刘军·PVD涂层打样归档。**
